Repository: Tohtoolkar/ML_TE_StarryData2

File: cleaned_StarryData2.csv (part 1 of 15)
formula,Temperature,zt
 Mn34.6W1.8Si63.6,350,0.127877962
 Mn34.6W1.8Si63.6,400,0.174547526
 Mn34.6W1.8Si63.6,450,0.223062094
 Mn34.6W1.8Si63.6,500,0.27272003
 Mn34.6W1.8Si63.6,550,0.325686948
 Mn34.6W1.8Si63.6,600,0.383361559
 Mn34.6W1.8Si63.6,650,0.442741524
 Pb5Bi6Se14,400,0.060077253
 Pb5Bi6Se14,450,0.094968518
 Pb5Bi6Se14,500,0.144008203
 Pb5Bi6Se14,550,0.202790025
 Pb5Bi6Se14,600,0.267120347
 Pb5Bi6Se14,650,0.338541538
 Pb5Bi6Se14,700,0.429855313
 ReSi1.7125Al0.05,350,0.054076425
 ReSi1.7125Al0.05,400,0.068884297
 ReSi1.7125Al0.05,450,0.081969711
 ReSi1.7125Al0.05,500,0.090927866
 ReSi1.7125Al0.05,550,0.094754898
 ReSi1.7125Al0.05,600,0.093537204
 ReSi1.7125Al0.05,650,0.088140761
 ReSi1.7125Al0.05,700,0.079900456
 ReSi1.7125Al0.05,750,0.070309404
 ReSi1.7125Al0.05,800,0.060708269
 ReSi1.7125Al0.05,850,0.051974592
 ReSi1.7125Al0.05,900,0.044212112
 ReSi1.7125Al0.05,950,0.036440086
 Zr0.5Hf0.5Ni0.8Pd0.2Sn0.99Sb0.01,350,0.139076497
 Zr0.5Hf0.5Ni0.8Pd0.2Sn0.99Sb0.01,400,0.194720527
 Zr0.5Hf0.5Ni0.8Pd0.2Sn0.99Sb0.01,450,0.25707106
 Zr0.5Hf0.5Ni0.8Pd0.2Sn0.99Sb0.01,500,0.322431335
 Zr0.5Hf0.5Ni0.8Pd0.2Sn0.99Sb0.01,550,0.386811891
 Zr0.5Hf0.5Ni0.8Pd0.2Sn0.99Sb0.01,600,0.446067485
 Zr0.5Hf0.5Ni0.8Pd0.2Sn0.99Sb0.01,650,0.496034024
 Zr0.5Hf0.5Ni0.8Pd0.2Sn0.99Sb0.01,700,0.532665476
 Zr0.5Hf0.5Ni0.8Pd0.2Sn0.99Sb0.01,750,0.552170805
 Zr0.5Hf0.5Ni0.8Pd0.2Sn0.99Sb0.01,800,0.551150889
 Zr0.5Hf0.5Ni0.8Pd0.2Sn0.99Sb0.01,850,0.526735445
Ag0.005CdO,500,0.054425317
Ag0.005CdO,550,0.068650119
Ag0.005CdO,600,0.086003917
Ag0.005CdO,650,0.107246128
Ag0.005CdO,700,0.133025323
Ag0.005CdO,750,0.163889093
Ag0.005CdO,800,0.200293906
Ag0.005CdO,850,0.242614963
Ag0.005CdO,900,0.291156062
Ag0.005CdO,950,0.346159454
Ag0.01Sn0.99Se,550,0.224414955
Ag0.02TiS2,350,0.155594053
Ag0.02TiS2,400,0.185089313
Ag0.02TiS2,450,0.219679682
Ag0.02TiS2,500,0.262640544
Ag0.02TiS2,550,0.314238446
Ag0.02TiS2,600,0.370075377
Ag0.02TiS2,650,0.419433054
Ag0.02Zn4Sb3,350,0.217467049
Ag0.02Zn4Sb3,400,0.312726348
Ag0.02Zn4Sb3,450,0.38240218
Ag0.02Zn4Sb3,500,0.434351628
Ag0.02Zn4Sb3,550,0.49088729
Ag0.02Zn4Sb3,600,0.545950233
Ag0.03Sn0.97Se,350,0.102106808
Ag0.03Sn0.97Se,400,0.1328218
Ag0.03Sn0.97Se,450,0.152679197
Ag0.03Sn0.97Se,500,0.164409213
Ag0.03Sn0.97Se,550,0.177050552
Ag0.03Sn0.97Se,600,0.202298195
Ag0.03Sn0.97Se,650,0.250851176
Ag0.03Sn0.97Se,700,0.328760371
Ag0.05Sn0.95Se,350,0.079619395
Ag0.05Sn0.95Se,400,0.109322202
Ag0.05Sn0.95Se,650,0.166471731
Ag0.05Sn0.95Se,700,0.204879076
Ag0.05Ti0.94Nb0.06O2,500,0.024532552
Ag0.05Ti0.94Nb0.06O2,550,0.028098672
Ag0.05TiO2,450,0.011675478
Ag0.05TiO2,500,0.01435088
Ag0.05TiO2,550,0.016718866
Ag0.05TiS2,350,0.106694829
Ag0.05TiS2,400,0.132865356
Ag0.05TiS2,450,0.165512757
Ag0.05TiS2,500,0.207340106
Ag0.05TiS2,550,0.259100303
Ag0.05TiS2,600,0.318462231
Ag0.05TiS2,650,0.378876913
Ag0.05Y0.15Ca2.8Co4O9,350,0.020106435
Ag0.05Y0.15Ca2.8Co4O9,400,0.022664447
Ag0.05Y0.15Ca2.8Co4O9,450,0.026311501
Ag0.05Y0.15Ca2.8Co4O9,500,0.033203664
Ag0.05Y0.15Ca2.8Co4O9,550,0.043798424
Ag0.05Y0.15Ca2.8Co4O9,600,0.057334
Ag0.05Y0.15Ca2.8Co4O9,650,0.072308636
Ag0.05Y0.15Ca2.8Co4O9,700,0.08695991
Ag0.05Y0.15Ca2.8Co4O9,750,0.099744034
Ag0.05Y0.15Ca2.8Co4O9,800,0.109815158
Ag0.05Y0.15Ca2.8Co4O9,850,0.117504671
Ag0.05Y0.15Ca2.8Co4O9,900,0.124800506
Ag0.05Y0.15Ca2.8Co4O9,950,0.135826443
Ag0.07Sn0.93Se,350,0.046540209
Ag0.07Sn0.93Se,650,0.080292293
Ag0.07Sn0.93Se,700,0.105996014
Ag0.15Y0.15Ca2.8Co4O9,350,0.021085128
Ag0.15Y0.15Ca2.8Co4O9,400,0.023937991
Ag0.15Y0.15Ca2.8Co4O9,450,0.02727333
Ag0.15Y0.15Ca2.8Co4O9,500,0.032788457
Ag0.15Y0.15Ca2.8Co4O9,550,0.040905194
Ag0.15Y0.15Ca2.8Co4O9,600,0.051126379
Ag0.15Y0.15Ca2.8Co4O9,650,0.06239236
Ag0.15Y0.15Ca2.8Co4O9,700,0.073437506
Ag0.15Y0.15Ca2.8Co4O9,750,0.083146701
Ag0.15Y0.15Ca2.8Co4O9,800,0.090911847
Ag0.15Y0.15Ca2.8Co4O9,850,0.096988369
Ag0.15Y0.15Ca2.8Co4O9,900,0.102851713
Ag0.15Y0.15Ca2.8Co4O9,950,0.111553848
Ag0.1NaCo2O4,550,0.138168652
Ag0.1NaCo2O4,600,0.16988149
Ag0.1NaCo2O4,650,0.199861949
Ag0.1NaCo2O4,700,0.224912734
Ag0.1NaCo2O4,750,0.243214706
Ag0.1NaCo2O4,800,0.255008629
Ag0.1NaCo2O4,850,0.263276908
Ag0.1NaCo2O4,900,0.274425337
Ag0.1NaCo2O4,950,0.298964841
Ag0.1TiS2,350,0.062912295
Ag0.1TiS2,400,0.082496123
Ag0.1TiS2,450,0.117123299
Ag0.1TiS2,500,0.169223477
Ag0.1TiS2,550,0.236378184
Ag0.1TiS2,600,0.312428488
Ag0.1TiS2,650,0.388582667
Ag0.20TiO2,350,0.007470626
Ag0.20TiO2,400,0.009819761
Ag0.20TiO2,450,0.01243952
Ag0.20TiO2,500,0.015407599
Ag0.20TiO2,550,0.018702972
Ag0.20TiO2,600,0.022246624
Ag0.2Na1.2Co2O4,600,0.236093869
Ag0.2Na1.2Co2O4,650,0.269020271
Ag0.2Na1.2Co2O4,700,0.279872864
Ag0.2Na1.2Co2O4,750,0.296290494
Ag0.2Na1.2Co2O4,800,0.33422258
Ag0.2Na1.2Co2O4,850,0.395642753
Ag0.2Na1.2Co2O4,900,0.466262497
Ag0.2Na1.2Co2O4,950,0.513244789
Ag0.2NaCo2O4,550,0.151003178
Ag0.2NaCo2O4,600,0.188635703
Ag0.2NaCo2O4,650,0.218049168
Ag0.2NaCo2O4,700,0.236678805
Ag0.2NaCo2O4,750,0.244590501
Ag0.2NaCo2O4,800,0.24423654
Ag0.2NaCo2O4,850,0.240211352
Ag0.2NaCo2O4,900,0.239007253
Ag0.2NaCo2O4,950,0.248770194
Ag0.32Cu0.43In0.25,550,0.007213462
Ag0.366Sb0.558Te,400,0.451863504
Ag0.366Sb0.558Te,450,0.507399111
Ag0.366Sb0.558Te,500,0.543196869
Ag0.366Sb0.558Te,550,0.551659678
Ag0.4NaCo2O4,550,0.146475545
Ag0.4NaCo2O4,600,0.191229768
Ag0.4NaCo2O4,650,0.217987076
Ag0.4NaCo2O4,700,0.226292168
Ag0.4NaCo2O4,750,0.220645622
Ag0.4NaCo2O4,800,0.208429432
Ag0.4NaCo2O4,850,0.197832548
Ag0.4NaCo2O4,900,0.195776417
Ag0.4NaCo2O4,950,0.205840517
Ag0.4Pb20SbTe19,550,0.068169987
Ag0.4Pb20SbTe19,600,0.177712803
Ag0.4Pb20SbTe19,650,0.321057705
Ag0.4Pb22.5SbTe20,350,0.204674626
Ag0.4Pb22.5SbTe20,400,0.322373015
Ag0.4Pb22.5SbTe20,450,0.476429259
Ag0.4Pb22.5SbTe20,500,0.667222202
Ag0.4Pb22.5SbTe20,550,0.890169851
Ag0.4Pb22.5SbTe20,600,1.128174104
Ag0.4Pb22.5SbTe20,650,1.344065494
Ag0.6Cu0.4TlTe,350,0.208493026
Ag0.6Cu0.4TlTe,400,0.317297195
Ag0.6Cu0.4TlTe,450,0.401510058
Ag0.6Pb22.5SbTe20,350,0.185352953
Ag0.6Pb22.5SbTe20,500,0.637157
Ag0.6Pb22.5SbTe20,550,0.869520389
Ag0.6Pb22.5SbTe20,600,1.101895182
Ag0.6Pb22.5SbTe20,650,1.291178122
Ag0.7Cu0.3TlTe,350,0.143902782
Ag0.7Cu0.3TlTe,400,0.237880581
Ag0.7Cu0.3TlTe,450,0.33074833
Ag0.7Pb18Sb0.8Te20,400,0.215977025
Ag0.7Pb18Sb0.8Te20,450,0.325519389
Ag0.7Pb18Sb0.8Te20,500,0.466331819
Ag0.7Pb18Sb0.8Te20,550,0.634412732
Ag0.7Pb18Sb0.8Te20,600,0.830600838
Ag0.83Sb1.06Te2,350,0.656916131
Ag0.83Sb1.06Te2,400,0.810875427
Ag0.88Sb1.04Te2,350,0.537877241
Ag0.88Sb1.04Te2,400,0.672163441
Ag0.8Cu0.2TlTe,350,0.080140111
Ag0.8Cu0.2TlTe,450,0.225149372
Ag0.8Pb18SbTe10Se10,150,0.238165033
Ag0.8Pb18SbTe10Se10,200,0.358041616
Ag0.8Pb18SbTe10Se10,250,0.407180751
Ag0.8Pb18SbTe15Se5,150,0.261378079
Ag0.8Pb18SbTe15Se5,200,0.355964561
Ag0.8Pb18SbTe20,100,0.032591062
Ag0.8Pb18SbTe20,150,0.091301904
Ag0.8Pb18SbTe20,200,0.165697182
Ag0.8Pb18SbTe20,250,0.220617346
Ag0.8Pb18SbTe20,350,0.174268629
Ag0.8Pb18SbTe20,450,0.229075507
Ag0.8Pb18SbTe20,500,0.327270738
Ag0.8Pb18SbTe20,550,0.453109533
Ag0.8Pb18SbTe20,600,0.593669257
Ag0.8Pb18SbTe20,650,0.813735691
Ag0.8Pb18SbTe5Se15,200,0.031484352
Ag0.8Pb18SbTe5Se15,250,0.05049491
Ag0.8Pb22.5SbTe20,350,0.165492169
Ag0.8Pb22.5SbTe20,400,0.258020395
Ag0.8Pb22.5SbTe20,450,0.360795597
Ag0.8Pb22.5SbTe20,500,0.523017416
Ag0.8Pb22.5SbTe20,550,0.706534138
Ag0.8Pb22.5SbTe20,600,0.889391021
Ag0.8Pb22.5SbTe20,650,1.148752835
Ag0.8Pb23SbTe20,350,0.09475145
Ag0.8Pb23SbTe20,400,0.160000626
Ag0.8Pb23SbTe20,450,0.271508568
Ag0.8Pb23SbTe20,500,0.435686874
Ag0.8Pb23SbTe20,550,0.646981056
Ag0.8Pb23SbTe20,600,0.884594435
Ag0.8Pb23SbTe20,650,1.109212036
Ag0.95GaTe2,500,0.101231017
Ag0.95GaTe2,650,0.441254249
Ag0.95Pd0.05TlTe,350,0.082732828
Ag0.95Pd0.05TlTe,400,0.128089437
Ag0.95Pd0.05TlTe,450,0.203290902
Ag0.96Nb0.04BiSe2,400,0.126043555
Ag0.96Nb0.04BiSe2,450,0.185453235
Ag0.96Nb0.04BiSe2,650,0.746303106
Ag0.96Nb0.04BiSe2,700,0.803849871
Ag0.96Nb0.04BiSe2,750,0.898430167
Ag0.97InTe2,500,0.014225217
Ag0.98Cu0.02TlTe,350,0.054626868
Ag0.9Cu0.1TlTe,350,0.079727911
Ag0.9Cu0.1TlTe,400,0.152047584
Ag0.9Pb18SbTe20,350,0.126552775
Ag0.9Pb18SbTe20,400,0.13567418
Ag0.9Pb18SbTe20,450,0.163123607
Ag0.9Pb18SbTe20,500,0.213449269
Ag0.9Pb18SbTe20,550,0.263826447
Ag0.9Pb18SbTe20,600,0.321067671
Ag0.9Pb18SbTe20,650,0.478632899
Ag1.1Pb16Sb0.8Te23,400,0.231294914
Ag1.1Pb16Sb0.8Te23,450,0.189832393
Ag1.1Pb16Sb0.8Te23,500,0.13954014
Ag1.1Pb16Sb0.8Te23,550,0.162748287
Ag1.1Pb16Sb0.8Te23,600,0.242141831
Ag1.1Pb16Sb0.8Te23,650,0.310609676
Ag1.9Sn0.1Se,350,0.671195291
Ag1.9Sn0.1Se,450,0.114105964
Ag2.0006Se,350,0.338335205
Ag2.0006Se,450,0.084531603
Ag2.0006Se,500,0.10016254
Ag2.0006Se,550,0.153201208
Ag2.0006Se,600,0.168573788
Ag2.0006Se,650,0.162979457
Ag2.0027Se,350,0.364319945
Ag2.0027Se,450,0.036315324
Ag2.0027Se,500,0.043007715
Ag2.0027Se,550,0.086848393
Ag2.0027Se,600,0.092558745
Ag2.0027Se,650,0.078245444
Ag20Sb30Se10Te40,650,0.104623422
Ag20Sb30Se15Te35,650,0.089023466
Ag20Sb30Se20Te30,550,0.028019914
Ag20Sb30Se20Te30,600,0.052898106
Ag20Sb30Se5Te45,350,0.04930619
Ag20Sb30Se5Te45,400,0.068726662
Ag20Sb30Se5Te45,550,0.134943497
Ag20Sb30Se5Te45,600,0.205828874
Ag25Sb25Se10Te40,350,0.294417785
Ag25Sb25Se10Te40,400,0.445448767
Ag25Sb25Se10Te40,450,0.563177511
Ag25Sb25Se10Te40,500,0.683762218
Ag25Sb25Se10Te40,550,0.869027693
Ag25Sb25Se10Te40,600,1.132961576
Ag25Sb25Se15Te35,350,0.24216936
Ag25Sb25Se15Te35,400,0.356917244
Ag25Sb25Se15Te35,450,0.431158077
Ag25Sb25Se15Te35,500,0.467006067
Ag25Sb25Se15Te35,550,0.504863083
Ag25Sb25Se15Te35,600,0.574115704
Ag25Sb25Se15Te35,650,0.643832259
Ag25Sb25Se20Te30,350,0.115077192
Ag25Sb25Se20Te30,400,0.212353221
Ag25Sb25Se20Te30,450,0.356556801
Ag25Sb25Se20Te30,500,0.527551777
Ag25Sb25Se20Te30,550,0.687024421
Ag25Sb25Se20Te30,600,0.782046687
Ag25Sb25Se20Te30,650,0.748639468
Ag25Sb25Se25Te25,400,0.206747202
Ag25Sb25Se25Te25,450,0.312681853
Ag25Sb25Se5Te45,400,0.561400888
Ag25Sb25Se5Te45,450,0.764513601
Ag25Sb25Se5Te45,500,0.832068314
Ag25Sb25Se5Te45,550,0.785558204
Ag25Sb25Se5Te45,650,0.960303835
Ag2Se,350,0.52341662
Ag2Se,500,0.058747607
Ag2Se,550,0.074248711
Ag2Te,350,0.178050423
Ag2Te,400,0.197219265
Ag2Te,450,0.401161592
Ag2Te,500,0.435973726
Ag2Te,550,0.624250177
Ag2Te,600,0.625354579
Ag2Tl2Mo9Se11,300,0.015674204
Ag2Tl2Mo9Se11,550,0.296049171
Ag2Tl2Mo9Se11,600,0.372009991
Ag2Tl2Mo9Se11,650,0.443857806
Ag2Tl2Mo9Se11,700,0.50634634
Ag2Tl2Mo9Se11,750,0.554475439
Ag3.4Mo9Se11,350,0.073330272
Ag3.4Mo9Se11,400,0.098718166
Ag3.4Mo9Se11,450,0.141446358
Ag3.4Mo9Se11,500,0.178604139
Ag3.4Mo9Se11,550,0.219800034
Ag3.4Mo9Se11,600,0.247068117
Ag3.4Mo9Se11,650,0.308751379
Ag3.4Mo9Se11,700,0.356191139
Ag3.4Mo9Se11,750,0.408958785
Ag3.5Mo9Se11,350,0.082761843
Ag3.5Mo9Se11,400,0.107892812
Ag3.5Mo9Se11,450,0.141729495
Ag3.5Mo9Se11,500,0.183260028
Ag3.5Mo9Se11,550,0.22990521
Ag3.5Mo9Se11,600,0.278726573
Ag3.5Mo9Se11,650,0.327634458
Ag3.5Mo9Se11,700,0.376596091
Ag3.5Mo9Se11,750,0.428843658
Ag3.6Cu0.2Mo9Se11,400,0.099072455
Ag3.6Cu0.2Mo9Se11,450,0.134595703
Ag3.6Cu0.2Mo9Se11,500,0.181665631
Ag3.6Cu0.2Mo9Se11,550,0.237154636
Ag3.6Cu0.2Mo9Se11,600,0.294689195
Ag3.6Cu0.2Mo9Se11,650,0.348132534
Ag3.6Cu0.2Mo9Se11,700,0.3950673
Ag3.6Cu0.2Mo9Se11,750,0.440278235
Ag3.6Cu0.2Mo9Se11,800,0.499234841
Ag3.6Cu0.4Mo9Se11,350,0.079437234
Ag3.6Cu0.4Mo9Se11,400,0.116489922
Ag3.6Cu0.4Mo9Se11,450,0.15761029
Ag3.6Cu0.4Mo9Se11,500,0.20160181
Ag3.6Cu0.4Mo9Se11,550,0.248565806
Ag3.6Cu0.4Mo9Se11,600,0.299346417
Ag3.6Cu0.4Mo9Se11,650,0.354975568
Ag3.6Cu0.4Mo9Se11,700,0.416117928
Ag3.6Cu0.4Mo9Se11,750,0.482515877
Ag3.6Cu0.4Mo9Se11,800,0.552434472
Ag3.6Mo9Se11,400,0.08611811
Ag3.6Mo9Se11,450,0.118363107
Ag3.6Mo9Se11,500,0.154502481
Ag3.6Mo9Se11,550,0.192785074
Ag3.6Mo9Se11,600,0.23145838
Ag3.6Mo9Se11,650,0.26942938
Ag3.6Mo9Se11,700,0.306925374
Ag3.6Mo9Se11,750,0.346154815
Ag3.6Mo9Se11,800,0.391968146
Ag3.7Mo9Se11,350,0.08258236
Ag3.7Mo9Se11,400,0.115784396
Ag3.7Mo9Se11,450,0.158008768
Ag3.7Mo9Se11,500,0.204056905
Ag3.7Mo9Se11,550,0.250759516
Ag3.7Mo9Se11,600,0.296947158
Ag3.7Mo9Se11,650,0.343420808
Ag3.7Mo9Se11,700,0.392922438
Ag3.7Mo9Se11,750,0.450105581
Ag3.8Mo9Se11,350,0.127255848
Ag3.8Mo9Se11,400,0.175909434
Ag3.8Mo9Se11,450,0.230487176
Ag3.8Mo9Se11,500,0.289372197
Ag3.8Mo9Se11,550,0.350350258
Ag3.8Mo9Se11,600,0.41137712
Ag3.8Mo9Se11,650,0.471345902
Ag3.8Mo9Se11,700,0.530854437
Ag3.8Mo9Se11,750,0.592972637
Ag3.9Mo9Se11,350,0.125589816
Ag3.9Mo9Se11,400,0.173928732
Ag3.9Mo9Se11,450,0.22661657
Ag3.9Mo9Se11,500,0.281740825
Ag3.9Mo9Se11,550,0.337907571
Ag3.9Mo9Se11,600,0.394164404
Ag3.9Mo9Se11,650,0.449923383
Ag3.9Mo9Se11,700,0.504883976
Ag3.9Mo9Se11,750,0.558956001
Ag31.8Pb3.1Te65.1,400,0.236440832
Ag33.1Pb4.3Te62.6,350,0.361575401
Ag33.1Pb4.3Te62.6,400,0.418130309
Ag3In2Mo15Se19,250,0.047969482
Ag3In2Mo15Se19,300,0.064773818
Ag3In2Mo15Se19,350,0.082408579
Ag3In2Mo15Se19,400,0.100573995
Ag3In2Mo15Se19,450,0.119102353
Ag3In2Mo15Se19,500,0.137939486
Ag3In2Mo15Se19,550,0.157126265
Ag3In2Mo15Se19,600,0.176780087
Ag3In2Mo15Se19,650,0.197076363
Ag3In2Mo15Se19,700,0.21823001
Ag3In2Mo15Se19,750,0.240476937
Ag3In2Mo15Se19,800,0.264055537
Ag3In2Mo15Se19,850,0.289188174
Ag3In2Mo15Se19,900,0.316062676
Ag3In2Mo15Se19,950,0.344813818
Ag3In2Mo15Se19,1000,0.375504819
Ag3In2Mo15Se19,1050,0.408108823
Ag3In2Mo15Se19,1100,0.442490397
Ag3Tl2Mo15Se19,550,0.113876983
Ag3Tl2Mo15Se19,600,0.129198191
Ag6.52Sb6.52Ge34.96Te50Dy2,350,0.397151381
Ag6.52Sb6.52Ge34.96Te50Dy2,400,0.564109549
Ag6.52Sb6.52Ge34.96Te50Dy2,450,0.762029414
Ag6.52Sb6.52Ge34.96Te50Dy2,500,0.966711442
Ag6.52Sb6.52Ge34.96Te50Dy2,550,1.142020165
Ag6.52Sb6.52Ge34.96Te50Dy2,600,1.262894311
Ag6.52Sb6.52Ge34.96Te50Dy2,650,1.338356942
Ag6.52Sb6.52Ge34.96Te50Dy2,700,1.434525577
Ag6.52Sb6.52Ge36.96Te49Dy1,350,0.389053087
Ag6.52Sb6.52Ge36.96Te49Dy1,400,0.569065492
Ag6.52Sb6.52Ge36.96Te49Dy1,450,0.773303179
Ag6.52Sb6.52Ge36.96Te49Dy1,500,0.969545589
Ag6.52Sb6.52Ge36.96Te49Dy1,550,1.13232698
Ag6.52Sb6.52Ge36.96Te49Dy1,600,1.25046298
Ag6.52Sb6.52Ge36.96Te49Dy1,650,1.334577139
Ag6.52Sb6.52Ge36.96Te49Dy1,700,1.424627483
Ag6.52Sb6.52Ge36.96Te50,350,0.268050522
Ag6.52Sb6.52Ge36.96Te50,400,0.396528881
Ag6.52Sb6.52Ge36.96Te50,450,0.554746397
Ag6.52Sb6.52Ge36.96Te50,500,0.725674016
Ag6.52Sb6.52Ge36.96Te50,550,0.88600945
Ag6.52Sb6.52Ge36.96Te50,600,1.017470275
Ag8.92Tl0.94Te5.15,650,0.11270884
Ag8.94Tl0.87Te5.19,400,0.379586842
Ag8.94Tl0.87Te5.19,550,0.642195644
Ag8.94Tl0.87Te5.19,600,0.782794908
Ag8GeTe6,550,0.264413108
Ag8GeTe6,700,0.487539685
Ag8SiTe6,450,0.071402637
Ag8SiTe6,500,0.120405567
Ag8SiTe6,650,0.31386853
Ag8SiTe6,700,0.358514346
Ag8Sn0.95Ta0.05Se6,200,0.074039674
Ag8Sn0.95Ta0.05Se6,250,0.110048168
Ag8Sn0.95Ta0.05Se6,300,0.140165276
Ag8Sn0.95Ta0.05Se6,350,0.15092295
Ag8Sn0.965Ta0.0375Se6,300,0.219963045
Ag8Sn0.975Ta0.025Se6,200,0.139866877
Ag8Sn0.975Ta0.025Se6,250,0.21816116
Ag8Sn0.975Ta0.025Se6,300,0.25704881
Ag8Sn0.975Ta0.025Se6,350,0.423947185
Ag8Sn0.9875Ta0.0125Se6,200,0.042203078
Ag8Sn0.9875Ta0.0125Se6,250,0.067485727
Ag8Sn0.9875Ta0.0125Se6,300,0.091324144
Ag8SnSe6,200,0.040044123
Ag8SnSe6,350,0.527388705
Ag8SnSe6,400,0.410421236
Ag8SnSe6,450,0.423646997
Ag8SnSe6,500,0.420138257
Ag8SnSe6,550,0.488307036
Ag8SnSe6,600,0.577248775
Ag8SnSe6,750,0.799326466
Ag8Tl2Te5,450,0.075521229
Ag8Tl2Te5.1,450,0.095952556
Ag8Tl2Te5.1,500,0.21194648
Ag8Tl2Te5.2,400,0.023490961
Ag8Tl2Te5.2,500,0.234888073
Ag9.04Tl0.87Te5.09,400,0.222364252
Ag9.04Tl0.87Te5.09,550,0.515473581
Ag9.04Tl0.87Te5.09,600,0.626181808
Ag9.04Tl0.87Te5.09,650,0.794185192
Ag9Ga0.95Cd0.05Te6,350,0.195145295
Ag9Ga0.95Cd0.05Te6,400,0.255727233
Ag9Ga0.95Mg0.05Te6,350,0.095169659
Ag9Ga0.95Mg0.05Te6,400,0.16951118
Ag9Ga0.95Nb0.05Te6,350,0.12820042
Ag9Ga0.95Nb0.05Te6,400,0.191974643
Ag9Ga0.95Zn0.05Te6,350,0.16763661
Ag9Ga0.95Zn0.05Te6,400,0.222568895
Ag9TlTe5,350,0.144956627
Ag9TlTe5,400,0.211751487
Ag9TlTe5,450,0.303309853
Ag9TlTe5,500,0.403606733
Ag9TlTe5,550,0.498533151
Ag9TlTe5,600,0.610235656
Ag9TlTe5.0,550,0.045872853
Ag9TlTe5.0,650,0.111048709
Ag9TlTe5.05,350,0.144913185
Ag9TlTe5.05,400,0.219049799
Ag9TlTe5.05,450,0.297021557
Ag9TlTe5.05,500,0.401983567
Ag9TlTe5.05,550,0.513544485
Ag9TlTe5.05,600,0.628926021
Ag9TlTe5.05,650,0.811186771
Ag9TlTe5.1,400,0.374750284
Ag9TlTe5.1,450,0.469086397
Ag9TlTe5.1,550,0.64443727
Ag9TlTe5.1,600,0.792204487
Ag9TlTe5.2,400,0.33830132
Ag9TlTe5.2,500,0.615468836
Ag9TlTe5.2,550,0.72733969
Ag9TlTe5.2,600,0.762598317
Ag9TlTe5.3,400,0.266547681
Ag9TlTe5.3,500,0.563858909
Ag9TlTe5.3,550,0.706755216
Ag9TlTe5.3,600,0.762714423
Ag9TlTe5.5,400,0.213716002
Ag9TlTe5.5,450,0.397102234
Ag9TlTe5.5,500,0.600267273
Ag9TlTe5.5,550,0.761649995
Ag9TlTe5.5,600,0.800196648
AgBiSe2,350,0.208296018
AgBiSe2,400,0.310245384
AgBiSe2,500,0.350109125
AgBiSe2,550,0.333746565
AgBiSe2,600,0.355851131
AgBiSe2,650,0.42892521
AgBiSe2,700,0.490970085
AgPb10SbTe12,450,0.01808228
AgPb10SbTe12,500,0.030851185
AgPb10SbTe12,550,0.03775279
AgPb10SbTe12,600,0.048402629
AgPb10SbTe12,650,0.055310355
AgPb12SbTe14,350,0.154381003
AgPb12SbTe14,400,0.19639073
AgPb12SbTe14,450,0.224696739
AgPb12SbTe14,500,0.2517722
AgPb12SbTe14,550,0.27876645
AgPb12SbTe14,600,0.300868877
AgPb12SbTe14,650,0.312672797
AgPb12SbTe14,700,0.313539344
AgPb12SbTe14,750,0.312961347
AgPb16SbTe18,350,0.171458145
AgPb16SbTe18,400,0.198786542
AgPb16SbTe18,450,0.219001428
AgPb16SbTe18,500,0.238703264
AgPb16SbTe18,550,0.256814273
AgPb16SbTe18,600,0.268250896
AgPb16SbTe18,650,0.267596253
AgPb16SbTe18,700,0.252772599
AgPb16SbTe18,750,0.228713791
AgPb18Sb2Te20,350,0.318283079
AgPb18Sb2Te20,400,0.426884882
AgPb18Sb2Te20,450,0.540196963
AgPb18Sb2Te20,500,0.686042467
AgPb18Sb2Te20,550,0.837583994
AgPb18Sb2Te20,600,0.946752548
AgPb18Sb2Te20,650,0.977676492
AgPb18Sb2Te20,700,0.940110497
AgPb18SbTe20,350,0.306067857
AgPb18SbTe20,400,0.357623447
AgPb18SbTe20,450,0.29548293
AgPb18SbTe20,500,0.411563309
AgPb18SbTe20,550,0.435839251
AgPb18SbTe20,600,0.477610227
AgPb18SbTe20,650,0.518117355
AgPb18SbTe20,700,0.724377104
AgPb18SbTe20,750,0.820728844
AgPb20SbTe20,400,0.084710473
AgPb20SbTe20,500,0.404886197
AgPb20SbTe20,550,0.591282984
AgPb20SbTe20,600,0.817143614
AgPb20SbTe20,650,1.015070635
AgPb20SbTe20,700,1.25038735
AgPb20SbTe22,350,0.119137601
AgPb20SbTe22,400,0.146664297
AgPb20SbTe22,450,0.173356334
AgPb20SbTe22,500,0.194371686
AgPb20SbTe22,550,0.208149568
AgPb20SbTe22,600,0.215184126
AgPb20SbTe22,650,0.216798124
AgPb20SbTe22,700,0.213916635
AgPb20SbTe22,750,0.205840728
AgPb21SbTe20,350,0.158675939
AgPb21SbTe20,400,0.273522494
AgPb21SbTe20,450,0.372367475
AgPb21SbTe20,500,0.670955467
AgPb21SbTe20,550,0.633583272
AgPb21SbTe20,600,1.153043372
AgPb21SbTe20,650,0.895020588
AgPb22.5SbTe20,350,0.113453162
AgPb22.5SbTe20,400,0.190032924
AgPb22.5SbTe20,450,0.314416628
AgPb22.5SbTe20,500,0.435679131
AgPb22.5SbTe20,550,0.645366057
AgPb22.5SbTe20,600,0.717444224
AgPb22.5SbTe20,650,0.935899331
AgPb22SbTe24,350,0.109917595
AgPb22SbTe24,400,0.146248883
AgPb22SbTe24,450,0.179689742
AgPb22SbTe24,500,0.200712623
AgPb22SbTe24,550,0.209047829
AgPb22SbTe24,600,0.209054547
AgPb22SbTe24,650,0.205091878
AgPb22SbTe24,700,0.196889862
AgPb22SbTe24,750,0.174920512
AgPb26SbTe28,350,0.132661135
AgPb26SbTe28,400,0.15532294
AgPb26SbTe28,450,0.176296791
AgPb26SbTe28,500,0.205908542
AgPb26SbTe28,550,0.234458215
AgPb26SbTe28,600,0.244888082
AgPb26SbTe28,650,0.225450758
AgPb26SbTe28,700,0.182377277
AgPb26SbTe28,750,0.152545189
AgSb0.98Sn0.02Se2,350,0.366823352
AgSb0.98Sn0.02Se2,400,0.476277721
AgSb0.98Sn0.02Se2,450,0.584680766
AgSb0.98Sn0.02Se2,500,0.698162484
AgSb0.98Sn0.02Se2,550,0.825287776
AgSb0.98Sn0.02Se2,600,0.969252564
AgSb0.98Sn0.02Se2,650,1.120079901
AgSb0.995Sn0.005Se2,350,0.286622954
AgSb0.995Sn0.005Se2,400,0.355411765
AgSb0.995Sn0.005Se2,450,0.418233541
AgSb0.995Sn0.005Se2,500,0.501959833
AgSb0.995Sn0.005Se2,550,0.623349211
AgSb0.995Sn0.005Se2,600,0.746953746
AgSb0.995Sn0.005Se2,650,0.743025503
AgSb0.99Sn0.01Se2,350,0.214725882
AgSb0.99Sn0.01Se2,400,0.305161626
AgSb0.99Sn0.01Se2,450,0.393328579
AgSb0.99Sn0.01Se2,500,0.493936202
AgSb0.99Sn0.01Se2,550,0.644104188
AgSb0.99Sn0.01Se2,600,0.873471949
AgSb0.99Sn0.01Se2,650,1.174308109
AgSbSe2,350,0.193297666
AgSbSe2,400,0.272439642
AgSbSe2,450,0.351683493
AgSbSe2,500,0.428751208
AgSbSe2,550,0.496172184
AgSbSe2,600,0.516372304
AgSbSe2,650,0.396763014
AgSbTe2,300,0.215354299
AgSbTe2,350,0.420756731
AgSbTe2,400,0.641862374
AgSbTe2,450,0.837607722
AgSbTe2,500,0.826076514
AgSbTe2,550,1.482459161
AgSbTe2,600,1.514450287
AgSbTe2,650,1.526253193
AgSn0.975Sn0.025Se2,300,0.10064159
AgSn0.975Sn0.025Se2,350,0.15407065
AgSn0.975Sn0.025Se2,400,0.228185355
AgSn0.975Sn0.025Se2,450,0.316543016
AgSn0.975Sn0.025Se2,500,0.415838603
AgSn0.975Sn0.025Se2,550,0.528943254
AgSn0.975Sn0.025Se2,600,0.667942784
AgSn0.975Sn0.025Se2,650,0.857176193
AgSn15Pb3SbTe20,400,0.114300568
AgSn15Pb3SbTe20,450,0.172465922
AgSn15Pb3SbTe20,500,0.235285671
AgSn15Pb3SbTe20,550,0.296328846
AgSn15Pb3SbTe20,600,0.349845304
AgSn15Pb3SbTe20,650,0.391100983
AgSn18SbTe20,400,0.241229709
AgSn18SbTe20,450,0.27767323
AgSn18SbTe20,500,0.318864591
AgSn18SbTe20,550,0.379015732
AgSn18SbTe20,600,0.461888211
AgSn18SbTe20,650,0.558263177
AgSn3Pb15SbTe20,350,0.214340888
AgSn3Pb15SbTe20,400,0.321179277
AgSn3Pb15SbTe20,450,0.408220138
AgSn3Pb15SbTe20,500,0.455770216
AgSn3Pb15SbTe20,550,0.464183338
AgSn9Pb9SbTe20,350,0.193607555
AgSn9Pb9SbTe20,400,0.279690193
AgSn9Pb9SbTe20,450,0.37960669
AgSn9Pb9SbTe20,500,0.49119466
AgSn9Pb9SbTe20,550,0.602818895
AgSn9Pb9SbTe20,600,0.691431419
AgSn9Pb9SbTe20,650,0.720631545
AgTl3Te2,450,0.031678983
AgTlTe,350,0.03420883
AgTlTe,400,0.083723233
AgTlTe,450,0.158538197
AgTlTe,500,0.303895289
Al0.005Mg2Si,400,0.040429524
Al0.005Mg2Si,450,0.059490341
Al0.005Mg2Si,500,0.078235058
Al0.005Mg2Si,550,0.098727744
Al0.005Mg2Si,600,0.124249394
Al0.005Mg2Si,650,0.157760029
Al0.005Mg2Si,700,0.200360794
Al0.005Mg2Si,750,0.249756062
Al0.005Mg2Si,800,0.298715535
Al0.005Mg2Si,850,0.333536342
Al0.01Mg2Si,400,0.058459851
Al0.01Mg2Si,450,0.092769866
Al0.01Mg2Si,500,0.12639011
Al0.01Mg2Si,550,0.159700941
Al0.01Mg2Si,600,0.197015459
Al0.01Mg2Si,650,0.243565714
Al0.01Mg2Si,700,0.302488917
Al0.01Mg2Si,750,0.371813644
Al0.01Mg2Si,800,0.441446045
Al0.01Mg2Si,850,0.490156054
Al0.02Mg1.98Si,350,0.050275549
Al0.02Mg1.98Si,400,0.078189906
Al0.02Mg1.98Si,450,0.108887453
Al0.02Mg1.98Si,500,0.137487037
Al0.02Mg1.98Si,550,0.164167799
Al0.02Mg1.98Si,600,0.192220054
Al0.02Mg1.98Si,650,0.226096163
Al0.02Mg1.98Si,700,0.269461414
Al0.02Mg1.98Si,750,0.323244896
Al0.02Mg1.98Si,800,0.383690379
Al0.02Mg1.98Si,850,0.440407187
Al0.02Mg2Si,350,0.052950061
Al0.02Mg2Si,400,0.080637935
Al0.02Mg2Si,450,0.109818863
Al0.02Mg2Si,500,0.137310436
Al0.02Mg2Si,550,0.163946367
Al0.02Mg2Si,600,0.192914748
Al0.02Mg2Si,650,0.228096304
Al0.02Mg2Si,700,0.272402646
Al0.02Mg2Si,750,0.326114526
Al0.02Mg2Si,800,0.385220091
Al0.02Mg2Si,850,0.439753138
Al0.04Mg2Si,400,0.044898049
Al0.04Mg2Si,450,0.068624809
Al0.04Mg2Si,500,0.092109642
Al0.04Mg2Si,550,0.116359518
Al0.04Mg2Si,600,0.145138916
Al0.04Mg2Si,650,0.182586032
Al0.04Mg2Si,700,0.230828996
Al0.04Mg2Si,750,0.28760208
Al0.04Mg2Si,800,0.343861915
Al0.04Mg2Si,850,0.381403699
Al0.05La0.5Co4Sb12,400,0.643534941
Al0.05La0.5Co4Sb12,450,0.752093053
Al32Cr1.5Mn32.5Si34,200,0.006828688
Al32Cr1.5Mn32.5Si34,250,0.011568311
Al32Cr1.5Mn32.5Si34,300,0.016139204
Al32Cr12.5Mn31.5Si34,250,0.01431967
Al32Cr2.5Mn31.5Si34,250,0.014837665
Al32Cr2.5Mn31.5Si34,300,0.019437876
Al32Cr2.5Mn31.5Si34,350,0.02492011
Al32Cr2Mn32Si34,250,0.013447821
Al32CrMn33Si34,200,0.004306505
Al32CrMn33Si34,250,0.00719516
Al32CrMn33Si34,300,0.0098623
Al32CrMn33Si34,350,0.011568961
Al32Mn34Si34,100,0.010474336
Al32Mn34Si34,150,0.018346815
Al32Mn34Si34,200,0.024967264
Al33Mn34Si33,100,0.001466118
Al33Mn34Si33,150,0.003414563
Al33Mn34Si33,250,0.009773132
Al66Mn23Si11,200,0.001046903
Al66Mn23Si11,250,0.001730682
Al67Mn23Si10,200,0.000447888
Al67Mn23Si10,250,0.001060771
Al69Mn23Si8,100,0.000403832
AlCCo3,200,0.001024148
As0.003Si,400,0.016421239
As0.003Si,450,0.019011689
As0.003Si,500,0.021166226
As0.003Si,700,0.026960758
As1.925Sn0.075Te3,400,0.286654468
As1.958Bi0.015Te3,150,0.035578862
As1.95Sn0.05Te3,400,0.402104086
As1.965Bi0.035Te3,150,0.038092805
As1.965Bi0.035Te3,400,0.499143554
As1.976Bi0.024Te3,350,0.352400093
As1.976Bi0.024Te3,400,0.50670133
As1.983Bi0.017Te3,350,0.448195836
As1.983Bi0.017Te3,400,0.611634905
As2Te3,300,0.000575819
As2Te3,350,0.321934399
As2Te3,400,0.436656942
Au0.1Na1.2Co2O4,650,0.222169301
Au0.1Na1.2Co2O4,700,0.254508255
Au0.1Na1.2Co2O4,750,0.284719082
Au0.1Na1.2Co2O4,800,0.318216255
Au0.1Na1.2Co2O4,850,0.356975182
Au0.1Na1.2Co2O4,900,0.398941053
Au0.1Na1.2Co2O4,950,0.437437686
AuTe2,350,0.085909988
AuTe2,400,0.089637548
AuTe2,450,0.08933896
AuTe2,500,0.082746725
AuTe2,550,0.072594115
AuTe2,600,0.059009565
Ba0.05Ag0.15Ca2.8Co4O9,400,0.023849991
Ba0.05Ag0.15Ca2.8Co4O9,450,0.028541065
Ba0.05Ag0.15Ca2.8Co4O9,500,0.034393118
Ba0.05Ag0.15Ca2.8Co4O9,550,0.041420787
Ba0.05Ag0.15Ca2.8Co4O9,600,0.049474361
Ba0.05Ag0.15Ca2.8Co4O9,650,0.05831316
Ba0.05Ag0.15Ca2.8Co4O9,700,0.067678917
Ba0.05Ag0.15Ca2.8Co4O9,750,0.077369159
Ba0.05Ag0.15Ca2.8Co4O9,800,0.087310582
Ba0.05Ag0.15Ca2.8Co4O9,850,0.09763244
Ba0.05Ag0.15Ca2.8Co4O9,900,0.108739915
Ba0.05Ag0.15Ca2.8Co4O9,950,0.121387504
Ba0.13Yb0.47Co1.9Fe1.9Sb12,350,0.146926602
Ba0.13Yb0.47Co1.9Fe1.9Sb12,400,0.198666097
Ba0.13Yb0.47Co1.9Fe1.9Sb12,450,0.255430403
Ba0.13Yb0.47Co1.9Fe1.9Sb12,500,0.31679019
Ba0.13Yb0.47Co1.9Fe1.9Sb12,550,0.375352897
Ba0.13Yb0.47Co1.9Fe1.9Sb12,600,0.424666663
Ba0.13Yb0.47Co1.9Fe1.9Sb12,650,0.467124262
Ba0.13Yb0.47Co1.9Fe1.9Sb12,700,0.521867029
Ba0.13Yb0.47Co1.9Fe1.9Sb12,750,0.632688795
Ba0.13Yb0.56Co1.8Fe2.0Sb12,350,0.147328986
Ba0.13Yb0.56Co1.8Fe2.0Sb12,400,0.210095585
Ba0.13Yb0.56Co1.8Fe2.0Sb12,450,0.284523243
Ba0.13Yb0.56Co1.8Fe2.0Sb12,500,0.35184348
Ba0.13Yb0.56Co1.8Fe2.0Sb12,550,0.410805626
Ba0.13Yb0.56Co1.8Fe2.0Sb12,600,0.469377759
Ba0.13Yb0.56Co1.8Fe2.0Sb12,650,0.536447638
Ba0.13Yb0.56Co1.8Fe2.0Sb12,700,0.613523639
Ba0.13Yb0.56Co1.8Fe2.0Sb12,750,0.686435693
Ba0.13Yb0.56Co1.8Fe2.0Sb12,800,0.717036213
Ba0.15Ag0.05Ca2.8Co4O9,400,0.033336383
Ba0.15Ag0.05Ca2.8Co4O9,450,0.037330993
Ba0.15Ag0.05Ca2.8Co4O9,500,0.042011265
Ba0.15Ag0.05Ca2.8Co4O9,550,0.048371456
Ba0.15Ag0.05Ca2.8Co4O9,600,0.056801154
Ba0.15Ag0.05Ca2.8Co4O9,650,0.067251978
Ba0.15Ag0.05Ca2.8Co4O9,700,0.079404283
Ba0.15Ag0.05Ca2.8Co4O9,750,0.092833857
Ba0.15Ag0.05Ca2.8Co4O9,800,0.107178629
Ba0.15Ag0.05Ca2.8Co4O9,850,0.122305364
Ba0.15Ag0.05Ca2.8Co4O9,900,0.138476372
Ba0.15Ag0.05Ca2.8Co4O9,950,0.156516202
Ba0.15Yb0.27Co2.2Fe1.9Sb12,600,0.196689444
Ba0.16Yb0.23Co2.1Fe2.3Sb12,400,0.053959113
Ba0.16Yb0.23Co2.1Fe2.3Sb12,450,0.071292142
Ba0.16Yb0.23Co2.1Fe2.3Sb12,500,0.095084773
Ba0.16Yb0.23Co2.1Fe2.3Sb12,650,0.179869534
Ba0.1Ag0.1Ca2.8Co4O9,550,0.073029606
Ba0.1Ag0.1Ca2.8Co4O9,600,0.093188625
Ba0.1Ag0.1Ca2.8Co4O9,650,0.114742293
Ba0.1Ag0.1Ca2.8Co4O9,700,0.136790935
Ba0.1Ag0.1Ca2.8Co4O9,750,0.158920821
Ba0.1Ag0.1Ca2.8Co4O9,800,0.181392074
Ba0.1Ag0.1Ca2.8Co4O9,850,0.205326567
Ba0.1Ag0.1Ca2.8Co4O9,900,0.232895832
Ba0.1Ag0.1Ca2.8Co4O9,950,0.267508963
Ba0.1Co4Sb11.3Te0.7,350,0.109462459
Ba0.1Co4Sb11.3Te0.7,400,0.144181265
Ba0.1Co4Sb11.3Te0.7,450,0.187737923
Ba0.1Co4Sb11.3Te0.7,500,0.241479825
Ba0.1Co4Sb11.3Te0.7,550,0.29975827
Ba0.1Co4Sb11.3Te0.7,600,0.355175057
Ba0.1Co4Sb11.3Te0.7,650,0.40382909
Ba0.1Co4Sb11.3Te0.7,700,0.450562975
Ba0.1Co4Sb11.3Te0.7,750,0.514209615
Ba0.25Pb0.05Co4Sb11.5Te0.5,350,0.29924718
Ba0.25Pb0.05Co4Sb11.5Te0.5,400,0.391545662
Ba0.25Pb0.05Co4Sb11.5Te0.5,450,0.493714011
Ba0.25Pb0.05Co4Sb11.5Te0.5,500,0.595399613
Ba0.25Pb0.05Co4Sb11.5Te0.5,550,0.689365857
Ba0.25Pb0.05Co4Sb11.5Te0.5,600,0.769594484
Ba0.25Pb0.05Co4Sb11.5Te0.5,650,0.829387925
Ba0.25Pb0.05Co4Sb11.5Te0.5,700,0.859471655
Ba0.27Yb0.18Co2.3Fe1.8Sb12,700,0.386223509
Ba0.27Yb0.25Co2.6Fe1.0Sb12,350,0.061100006
Ba0.27Yb0.25Co2.6Fe1.0Sb12,400,0.08840087
Ba0.27Yb0.25Co2.6Fe1.0Sb12,450,0.118150816
Ba0.27Yb0.25Co2.6Fe1.0Sb12,500,0.150462561
Ba0.27Yb0.25Co2.6Fe1.0Sb12,550,0.185296887
Ba0.27Yb0.25Co2.6Fe1.0Sb12,600,0.221862172
Ba0.27Yb0.25Co2.6Fe1.0Sb12,650,0.258013933
Ba0.27Yb0.25Co2.6Fe1.0Sb12,700,0.289654352
Ba0.27Yb0.25Co2.6Fe1.0Sb12,750,0.310131821
Ba0.27Yb0.25Co2.6Fe1.0Sb12,800,0.309640471
Ba0.28Yb0.47Co2.6Fe1.4Sb12,650,0.349322936
Ba0.32Co4Sb11.7Te0.3,350,0.275548583
Ba0.32Co4Sb11.7Te0.3,400,0.329431387
Ba0.32Co4Sb11.7Te0.3,450,0.382551985
Ba0.32Co4Sb11.7Te0.3,500,0.441005201
Ba0.32Co4Sb11.7Te0.3,550,0.505096934
Ba0.32Co4Sb11.7Te0.3,600,0.57396976
Ba0.32Co4Sb11.7Te0.3,650,0.65022852
Ba0.32Co4Sb11.7Te0.3,700,0.744565927
Ba0.33Yb0.30Co2.6Fe1.6Sb12,600,0.310783012
Ba0.33Yb0.37Co2.7Fe1.6Sb12,350,0.104099392
Ba0.33Yb0.37Co2.7Fe1.6Sb12,400,0.153352585
Ba0.33Yb0.37Co2.7Fe1.6Sb12,450,0.213273142
Ba0.33Yb0.37Co2.7Fe1.6Sb12,500,0.274303318
Ba0.33Yb0.37Co2.7Fe1.6Sb12,550,0.335049737
Ba0.33Yb0.37Co2.7Fe1.6Sb12,600,0.397384798
Ba0.33Yb0.37Co2.7Fe1.6Sb12,650,0.461548074
Ba0.33Yb0.37Co2.7Fe1.6Sb12,700,0.521247714
Ba0.33Yb0.37Co2.7Fe1.6Sb12,750,0.558761844
Ba0.33Yb0.37Co2.7Fe1.6Sb12,800,0.540039971
Ba0.4Co4Sb11.7Te0.3,350,0.254419885
Ba0.4Co4Sb11.7Te0.3,400,0.321695253
Ba0.4Co4Sb11.7Te0.3,450,0.395928707
Ba0.4Co4Sb11.7Te0.3,500,0.473502791
Ba0.4Co4Sb11.7Te0.3,550,0.551471706
Ba0.4Co4Sb11.7Te0.3,650,0.705749298
Ba0.4Co4Sb11.7Te0.3,700,0.787894924
Ba0.4Co4Sb12,350,0.046070456
Ba0.4Co4Sb12,500,0.175295812
Ba0.4Co4Sb12,550,0.263481455
Ba0.74Fe3CoSb12,500,0.496484857
Ba0.74Fe3CoSb12,550,0.563827564
Ba0.74Fe3CoSb12,600,0.634497797
Ba0.74Fe3CoSb12,650,0.717475146
Ba0.74Fe3CoSb12,700,0.809875252
Ba0.74Fe3CoSb12,750,0.908482538
Ba0.74Fe3CoSb12,800,1.021282947
Ba0.83Fe4Sb12,500,0.236843068
Ba0.83Fe4Sb12,550,0.265183151
Ba0.83Fe4Sb12,600,0.390104006
Ba0.83Fe4Sb12,650,0.419263248
Ba0.83Fe4Sb12,700,0.452739174
Ba0.83Fe4Sb12,750,0.335743196
Ba0.83Fe4Sb12,800,0.344567409
Ba0.87Fe4Sb12,500,0.418983108
Ba0.87Fe4Sb12,550,0.463369398
Ba0.87Fe4Sb12,600,0.532609039
Ba0.87Fe4Sb12,650,0.614457758
Ba0.87Fe4Sb12,700,0.687129428
Ba0.87Fe4Sb12,750,0.741263048
Ba0.87Fe4Sb12,800,0.801889731
Ba15.09Ga28.13Ge56.78,550,0.273837553
Ba15.09Ga28.13Ge56.78,600,0.322481037
Ba15.09Ga28.13Ge56.78,650,0.370906755
Ba15.09Ga28.13Ge56.78,700,0.423713451
Ba15.09Ga28.13Ge56.78,750,0.482358302
Ba15.09Ga28.13Ge56.78,800,0.545607755
Ba15.09Ga28.13Ge56.78,850,0.609988368
Ba15.09Ga28.13Ge56.78,900,0.670237641
Ba15.09Ga28.13Ge56.78,950,0.719754857
Ba15.10Ga29.87Ge55.03,550,0.16065511
Ba15.10Ga29.87Ge55.03,600,0.2050785
Ba15.10Ga29.87Ge55.03,650,0.250296939
Ba15.10Ga29.87Ge55.03,700,0.317026271
Ba15.10Ga29.87Ge55.03,750,0.402687656
Ba15.10Ga29.87Ge55.03,950,0.513743923
Ba15.12Ga28.66Ge56.21,750,0.681349186
Ba15.31Ga28.54Ge56.15,600,0.46010825
Ba15.31Ga28.54Ge56.15,650,0.503109441
Ba15.31Ga28.54Ge56.15,700,0.554934608
Ba15.31Ga28.54Ge56.15,750,0.619777357
Ba15.31Ga28.54Ge56.15,800,0.692155395
Ba15.31Ga28.54Ge56.15,850,0.761177261
Ba15.31Ga28.54Ge56.15,900,0.814809053
Ba15.31Ga28.54Ge56.15,950,0.844141151
Ba15.44Ga29.23Ge55.33,650,0.467804903
Ba15.44Ga29.23Ge55.33,850,0.457818455
Ba24Al12Ge88,350,0.061589615
Ba24Al12Ge88,450,0.098189501
Ba24Al12Ge88,500,0.129316432
Ba24Al12Ge88,550,0.167024805
Ba24Al12Ge88,600,0.209847523
Ba24Al12Ge88,650,0.256493649
Ba24Al12Ge88,700,0.305988317
Ba24Al12Ge88,750,0.357812653
Ba24Al12Ge88,800,0.412043696
Ba24Al12Ge88,850,0.469494308
Ba24Al9Ge91,400,0.046758893
Ba24Al9Ge91,450,0.058694456
Ba24Al9Ge91,500,0.072974897
Ba24Al9Ge91,550,0.09110423
Ba24Al9Ge91,600,0.113619438
Ba24Al9Ge91,650,0.140299259
Ba24Al9Ge91,700,0.170372966
Ba24Al9Ge91,750,0.202729143
Ba24Al9Ge91,800,0.23612447
Ba24Al9Ge91,850,0.269392501
Ba24Al9Ge91,900,0.301652445
Ba24Al9Ge91,950,0.332517946
Ba24Al9Ge91,1000,0.362305865
Ba24Ga0Ge100,400,0.017199523
Ba24Ga12Ge88,350,0.090716781
Ba24Ga12Ge88,400,0.109273809
Ba24Ga12Ge88,450,0.139325571
Ba24Ga12Ge88,500,0.181236825
Ba24Ga12Ge88,550,0.233220555
Ba24Ga12Ge88,600,0.292155685
Ba24Ga12Ge88,650,0.354404779
Ba24Ga12Ge88,700,0.416631756
Ba24Ga12Ge88,750,0.476619592
Ba24Ga12Ge88,800,0.534088036
Ba24Ga12Ge88,850,0.591511308
Ba24Ga12Ge88,900,0.654935816
Ba24Ga15Ge85,350,0.121615094
Ba24Ga15Ge85,400,0.176250611
Ba24Ga15Ge85,450,0.239246773
Ba24Ga15Ge85,500,0.314588603
Ba24Ga15Ge85,550,0.403465248
Ba24Ga15Ge85,600,0.504834352
Ba24Ga15Ge85,650,0.61598643
Ba24Ga15Ge85,700,0.733109236
Ba24Ga15Ge85,750,0.85185214
Ba24Ga15Ge85,800,0.967890495
Ba24Ga15Ge85,850,1.077490012
Ba24Ga15Ge85,900,1.17807113
Ba24Ga4Ge96,450,0.032523546
Ba24Ga4Ge96,500,0.043360662
Ba24Ga4Ge96,550,0.056654964
Ba24Ga4Ge96,600,0.071865825
Ba24Ga4Ge96,650,0.087994882
Ba24Ga4Ge96,700,0.103950237
Ba24Ga4Ge96,750,0.118910654
Ba24Ga4Ge96,800,0.132689768
Ba24Ga4Ge96,850,0.146100282
Ba24Ga4Ge96,900,0.161318172
Ba24Ga9Ge91,350,0.039324074
Ba24Ga9Ge91,400,0.049355483
Ba24Ga9Ge91,450,0.062748055
Ba24Ga9Ge91,500,0.081388277
Ba24Ga9Ge91,550,0.105359991
Ba24Ga9Ge91,600,0.133504669
Ba24Ga9Ge91,650,0.16398169
Ba24Ga9Ge91,700,0.194828612
Ba24Ga9Ge91,750,0.22452145
Ba24Ga9Ge91,800,0.25253495
Ba24Ga9Ge91,850,0.279902867
Ba24Ga9Ge91,900,0.309778236
Ba24In0Ge100,600,0.045951647
Ba24In12Ge88,350,0.08102546
Ba24In12Ge88,400,0.109262394
Ba24In12Ge88,450,0.139076803
Ba24In12Ge88,500,0.17466231
Ba24In12Ge88,550,0.216685892
Ba24In12Ge88,600,0.263315383
Ba24In12Ge88,650,0.311246971
Ba24In12Ge88,700,0.356732696
Ba24In12Ge88,750,0.396607952
Ba24In12Ge88,800,0.429318985
Ba24In12Ge88,850,0.455950393
Ba24In4Ge96,550,0.056260134
Ba24In4Ge96,600,0.068840718
Ba24In4Ge96,650,0.08184887
Ba24In4Ge96,700,0.096059513
Ba24In4Ge96,750,0.112207011
Ba24In4Ge96,800,0.130481198
Ba24In4Ge96,850,0.150023405
Ba24In4Ge96,900,0.168422486
Ba5.19Nd8.54Ti18O54,850,0.137191731
Ba5.19Nd8.54Ti18O54,900,0.147078898
Ba5.19Nd8.54Ti18O54,950,0.154987747
Ba7.7B0.1887Al14.8Si31.0,500,0.024768811
Ba7.7B0.1887Al14.8Si31.0,550,0.030717021
Ba7.7B0.1887Al14.8Si31.0,600,0.037774356
Ba7.7B0.1887Al14.8Si31.0,850,0.092980409
Ba7.7B0.1887Al14.8Si31.0,900,0.109776139
Ba7.8B0.1699Al14.6Si31.2,500,0.034447908
Ba7.8B0.1699Al14.6Si31.2,550,0.043045778
Ba7.8B0.1699Al14.6Si31.2,600,0.053364222
Ba7.8B0.1699Al14.6Si31.2,650,0.065606766
Ba7.8B0.1699Al14.6Si31.2,700,0.079952257
Ba7.8B0.1699Al14.6Si31.2,750,0.096426459
Ba7.8B0.1699Al14.6Si31.2,800,0.11477366
Ba7.8B0.1699Al14.6Si31.2,850,0.134328267
Ba7.8B0.1699Al14.6Si31.2,900,0.153886413
Ba7.96Ga15.90Cu0.000Sn30.10,350,0.565897635
Ba7.96Ga15.90Cu0.000Sn30.10,400,0.694046956
Ba7.96Ga15.90Cu0.000Sn30.10,450,0.782160011
Ba7.96Ga15.90Cu0.000Sn30.10,500,0.800632429
Ba7.96Ga15.90Cu0.000Sn30.10,550,0.737497745
Ba7.96Ga15.9In0Sn30.1,350,0.584924712
Ba7.96Ga15.9In0Sn30.1,400,0.703703748
Ba7.96Ga15.9In0Sn30.1,450,0.803141014
Ba7.96Ga15.9In0Sn30.1,500,0.834115994
Ba7.96Ga15.9In0Sn30.1,550,0.758080194
Ba7.98Ga15.80Cu0.018Sn30.19,350,0.625774119
Ba7.98Ga15.80Cu0.018Sn30.19,400,0.786982546
Ba7.98Ga15.80Cu0.018Sn30.19,450,0.951968438
Ba7.98Ga15.80Cu0.018Sn30.19,500,1.065786075
Ba7.98Ga15.80Cu0.018Sn30.19,550,1.06648456
Ba7.99Ga15.80Cu0.033Sn30.17,350,0.743704054
Ba7.99Ga15.80Cu0.033Sn30.17,400,0.959658706
Ba7.99Ga15.80Cu0.033Sn30.17,450,1.165809171
Ba7.99Ga15.80Cu0.033Sn30.17,500,1.314588604
Ba7.99Ga15.80Cu0.033Sn30.17,550,1.34108371
Ba8.00Ga15.80Cu0.020Sn30.09,350,0.788257887
Ba8.00Ga15.80Cu0.020Sn30.09,400,0.997457834
Ba8.00Ga15.80Cu0.020Sn30.09,450,1.209489739
Ba8.00Ga15.80Cu0.020Sn30.09,500,1.337053615
Ba8.00Ga15.80Cu0.020Sn30.09,550,1.292736766
Ba8.01Ga15.83Zn0.019Sn30.15,350,0.390014101
Ba8.01Ga15.83Zn0.019Sn30.15,400,0.494804223
Ba8.01Ga15.83Zn0.019Sn30.15,450,0.569839875
Ba8.01Ga15.83Zn0.019Sn30.15,500,0.573363218
Ba8.01Ga15.83Zn0.019Sn30.15,550,0.509476277
Ba8.01Ga15.89Zn0.006Sn30.1,350,0.662618664
Ba8.01Ga15.89Zn0.006Sn30.1,400,0.792377281
Ba8.01Ga15.89Zn0.006Sn30.1,450,0.906638272
Ba8.01Ga15.89Zn0.006Sn30.1,500,0.968622199
Ba8.01Ga15.89Zn0.006Sn30.1,550,0.923204029
Ba8.01Ga15.8In0.1Sn30.1,350,0.566832838
Ba8.01Ga15.8In0.1Sn30.1,400,0.718179193
Ba8.01Ga15.8In0.1Sn30.1,450,0.855552835
Ba8.01Ga15.8In0.1Sn30.1,500,0.933490411
Ba8.01Ga15.8In0.1Sn30.1,550,0.904142233
Ba8.0B0.1679Al14.3Si31.4,500,0.046315769
Ba8.0B0.1679Al14.3Si31.4,550,0.053868344
Ba8.0B0.1679Al14.3Si31.4,600,0.062111139
Ba8.0B0.1679Al14.3Si31.4,650,0.071422292
Ba8.0B0.1679Al14.3Si31.4,700,0.082007199
Ba8.0B0.1679Al14.3Si31.4,750,0.093965807
Ba8.0B0.1679Al14.3Si31.4,800,0.107359909
Ba8.0B0.1679Al14.3Si31.4,850,0.122280436
Ba8.0B0.1679Al14.3Si31.4,900,0.13891475
Ba8.0B0.320Al14.2Si30.5,500,0.037303246
Ba8.0B0.320Al14.2Si30.5,550,0.045292177
Ba8.0B0.320Al14.2Si30.5,600,0.055045241
Ba8.0B0.320Al14.2Si30.5,650,0.066439488
Ba8.0B0.320Al14.2Si30.5,700,0.079231574
Ba8.0B0.320Al14.2Si30.5,750,0.093215366
Ba8.0B0.320Al14.2Si30.5,800,0.108379542
Ba8.0B0.320Al14.2Si30.5,850,0.125065204
Ba8.0B0.320Al14.2Si30.5,900,0.144123474
Ba8Au1Ga13Ge32,400,0.029374265
Ba8Au2Ga10Ge34,550,0.060531808
Ba8Au4.10Si41.90,450,0.007906199
Ba8Au4.10Si41.90,500,0.011439105
Ba8Au4.85Si41.15,350,0.006472247
Ba8Au4.85Si41.15,400,0.0090582
Ba8Au4.85Si41.15,450,0.012236996
Ba8Au4.85Si41.15,500,0.015783219
Ba8Au4.85Si41.15,550,0.019480367
Ba8Au4.85Si41.15,600,0.023130105
Ba8Au4.85Si41.15,650,0.026561514
Ba8Au5.14Si40.86,350,0.087659666
Ba8Au5.14Si40.86,400,0.110365178
Ba8Au5.14Si40.86,450,0.119540555
Ba8Au5.33Ge40.67,400,0.046484173
Ba8Au5.43Si40.57,450,0.118544331
Ba8Au5.59Si40.41,350,0.114534187
Ba8Au5.59Si40.41,400,0.149779924
Ba8Au5.59Si40.41,450,0.180047128
Ba8Au5.59Si40.41,500,0.200328302
Ba8Au5.59Si40.41,550,0.210857902
Ba8Au5.59Si40.41,600,0.213383921
Ba8Au5.59Si40.41,650,0.20743948
Ba8Au5Ga1Ge40,400,0.058631837
Ba8Au6.10Si39.90,350,0.065047844
Ba8Au6.10Si39.90,400,0.081281301
Ba8Au6.10Si39.90,450,0.09783461
Ba8Au6.10Si39.90,500,0.116920972
Ba8Au6.10Si39.90,550,0.138431424
Ba8Au6.10Si39.90,600,0.158991734
Ba8Au6.10Si39.90,650,0.171019302
Ba8Cu3.5Ge41In1.5,450,0.065685178
Ba8Cu3.5Ge41In1.5,500,0.083991524
Ba8Cu3.5Ge41In1.5,550,0.101467474
Ba8Cu3.5Ge41In1.5,600,0.123462719
Ba8Cu3.5Ge41In1.5,650,0.157950908
Ba8Cu3.5Ge41In1.5,700,0.210565483
Ba8Cu3.5Ge41In1.5,750,0.279635512
Ba8Cu3.5Ge41In1.5,800,0.35122152
Ba8Cu4.5Si18.5Ge23,450,0.03812304
Ba8Cu4.5Si18.5Ge23,500,0.053388763
Ba8Cu4.5Si18.5Ge23,550,0.070748851
Ba8Cu4.5Si18.5Ge23,600,0.087168255
Ba8Cu4.5Si18.5Ge23,650,0.104769495
Ba8Cu4.5Si18.5Ge23,700,0.127553174
Ba8Cu4.5Si18.5Ge23,750,0.158118508
Ba8Cu4.5Si18.5Ge23,800,0.194383845
Ba8Cu4.7Si18.3Ge23,450,0.065233593
Ba8Cu4.7Si18.3Ge23,600,0.15356181
Ba8Cu4.7Si18.3Ge23,650,0.185610083
Ba8Cu4.7Si18.3Ge23,700,0.222925838
Ba8Cu4.7Si18.3Ge23,750,0.262024388
Ba8Cu4.7Si18.3Ge23,800,0.285282009
Ba8Cu4.85Si18.15Ge23,750,0.262024111
Ba8Cu4.85Si18.15Ge23,800,0.285281777
Ba8Cu4.8Si41.2,550,0.1124186
Ba8Cu4.8Si41.2,600,0.137943534
Ba8Cu4.8Si41.2,650,0.159603112
Ba8Cu4.8Si41.2,700,0.176619725
Ba8Cu4.8Si42,450,0.104446635
Ba8Cu4.8Si42,500,0.135781198
Ba8Cu4.8Si42,550,0.162422443
Ba8Cu4.8Si42,600,0.182455219
Ba8Cu4.8Si42,650,0.197171661
Ba8Cu4.8Si42,700,0.207759404
Ba8Cu4.8Si42,750,0.211989803
Ba8Cu5.7Ge40.3,350,0.292101971
Ba8Cu5.7Ge40.3,400,0.363644425
Ba8Cu5.7Ge40.3,450,0.433098771
Ba8Cu5.7Ge40.3,500,0.511945977
Ba8Cu5.7Ge40.3,550,0.586807034
Ba8Cu5.7Ge40.3,600,0.632999096
Ba8Cu5.7Ge40.3,650,0.628091629
Ba8Cu5.7Ge40.3,700,0.565462549
Ba8Cu5.7Ge40.3,750,0.467854368
Ba8Cu5.93Ge40.07,350,0.178116557
Ba8Cu5.93Ge40.07,400,0.218882533
Ba8Cu5.93Ge40.07,450,0.263068473
Ba8Cu5.93Ge40.07,500,0.290945402
Ba8Cu5.93Ge40.07,550,0.293477007
Ba8Cu5.93Ge40.07,600,0.270327323
Ba8Cu5.93Ge40.07,650,0.227868421
Ba8Cu5.93Ge40.07,700,0.177188094
Ba8Cu5.93Ge40.07,750,0.132097547
Ba8Cu6Si17Ge23,450,0.273774789
Ba8Cu6Si17Ge23,500,0.301864908
Ba8Cu6Si17Ge23,550,0.310247729
Ba8Cu6Si17Ge23,600,0.289276527
Ba8Cu6Si17Ge23,650,0.243082767
Ba8Cu6Si17Ge23,700,0.184290349
Ba8Cu6Si17Ge23,750,0.128729849
Ba8Cu6Si17Ge23,800,0.090152769
Ba8Cu7Si16Ge23,450,0.260157229
Ba8Cu7Si16Ge23,500,0.269294882
Ba8Cu7Si16Ge23,550,0.261806971
Ba8Cu7Si16Ge23,600,0.242962456
Ba8Cu7Si16Ge23,650,0.210309997
Ba8Cu7Si16Ge23,700,0.161783407
Ba8Cu7Si16Ge23,750,0.103807099
Ba8Cu7Si16Ge23,800,0.059401539
Ba8Ga10Al6Sn30,350,0.785360678
Ba8Ga10Al6Sn30,400,0.920854818
Ba8Ga10Al6Sn30,450,1.098544502
Ba8Ga10Al6Sn30,500,1.230954651
Ba8Ga10Al6Sn30,550,1.199772348
Ba8Ga12Al4Sn30,350,0.726160906
Ba8Ga12Al4Sn30,400,0.87963283
Ba8Ga12Al4Sn30,450,1.034203217
Ba8Ga12Al4Sn30,500,1.095183853
Ba8Ga12Al4Sn30,550,0.991742704
